Repository: bachidester/OlivineHugoniot

# OlivineHugoniot

These jupyter notebooks illustrate data fitting and error propogation for the pressure-density-temperature relation on the principal Hugoniot of olivine from Chidester et al. (submitted to GRL). 

"Example absorption correction and temperature calculation, Z Machine" uses a streaked visible spectrum output from SMASH. It corrects for the absorption of light in the olivine sample and calculates the shock temperature of olivine relative to an in situ quartz standard. 

"Olivine data analysis" uses Monte Carlo methods to fit Us-up and T-Us data on the principal olivine Hugoniot. The data used in these fits is provided in SuppDataforCalcs.csv.

"Predictive Impedance Match Calculation" uses the Us-up fit of olivine from 'Olivine data analysis" with the known equations of state of aluminum and quartz to calculate the shock state of sample stacks for a given flyer velocity on the Z Machine.

The supplemental tables for this paper are also included.

SupplementalTable_1 - Shock data for olivine on the principal Hugoniot. Temperatures are provided for samples that included streaked visible spectroscopy (SVS) diagnostics. The Us and up values for samples with "Z Temperature Configuration" designation were calculated from the Hugoniot of olivine and the velocity of the aluminum flyer.

SupplementalTable_2 - Covariance matrix for the Us-up fit to data from Table S1.

SupplementalTable_3 - Known sample thickness compared with the theoretical sample thickness determined by integrating Us over the range of data in OMEGA EP experiments analyzed with different indices of refraction. There are two VISAR legs for each sample, so integrated thicknesses are given for both. In some experiments, the data was not collected over the entire range experiment, so integrated thicknesses could not be calculated (denoted with -).

SupplementalTable_4 - Percent reflectivity as a function of shock velocity for olivine.

SupplementalTable_5 - Temperature as a function of shock velocity for olivine.

SupplementalTable_6 - Covariance matrix for the Reflectivity-Us fit.

SupplementalTable_7 - Covariance matrix for the Temperature-Us fit.

File: Olivine_30744TvsUs_4.txt
14.964995	0.88451546	NAN	10264.364	NAN	0.017783605	3.3599999	0
14.974259	0.88772768	NAN	10301.641	NAN	0.018198781	3.3599999	0
14.999542	0.87289733	NAN	10129.541	NAN	0.01747697	3.3599999	0
15.034549	0.87973034	NAN	10208.835	NAN	0.02285037	3.3599999	0
15.053479	0.88407642	NAN	10259.27	NAN	0.02008993	3.3599999	0
15.06217	0.87308532	NAN	10131.723	NAN	0.02046814	3.3599999	0
15.062176	0.88996702	NAN	10327.627	NAN	0.02203849	3.3599999	0
15.107197	0.85658216	NAN	9940.2119	NAN	0.017850099	3.3599999	0
15.123159	0.88830686	NAN	10308.361	NAN	0.017341465	3.3599999	0
15.13367	0.88058388	NAN	10218.74	NAN	0.017588325	3.3599999	0
15.141507	0.90070218	NAN	10452.203	NAN	0.018472856	3.3599999	0
15.167271	0.91734982	NAN	10645.391	NAN	0.017484086	3.3599999	0
15.176498	0.91710335	NAN	10642.53	NAN	0.017382331	3.3599999	0
15.212646	0.91835481	NAN	10657.053	NAN	0.018478174	3.3599999	0
15.216	0.88668025	NAN	10289.485	NAN	0.019482629	3.3599999	0
15.237498	0.90475464	NAN	10499.229	NAN	0.020367056	3.3599999	0
15.251918	0.92861074	NAN	10776.068	NAN	0.020822998	3.3599999	0
15.253275	0.96654004	NAN	11216.219	NAN	0.023571098	3.3599999	0
15.263941	0.97340715	NAN	11295.908	NAN	0.023339214	3.3599999	0
15.267399	0.88784784	NAN	10303.034	NAN	0.019314826	3.3599999	0
15.277407	0.94052374	NAN	10914.312	NAN	0.023874432	3.3599999	0
15.279478	0.96348703	NAN	11180.79	NAN	0.02396333	3.3599999	0
15.295073	0.95980185	NAN	11138.025	NAN	0.023659732	3.3599999	0
15.314005	0.93096834	NAN	10803.427	NAN	0.027547326	3.3599999	0
15.321992	0.95150685	NAN	11041.766	NAN	0.025240561	3.3599999	0
15.322001	0.92584586	NAN	10743.982	NAN	0.024059048	3.3599999	0
15.324117	0.94747168	NAN	10994.939	NAN	0.025843771	3.3599999	0
15.326577	0.98659372	NAN	11448.932	NAN	0.024280053	3.3599999	0
15.329396	0.93850857	NAN	10890.928	NAN	0.028160784	3.3599999	0
15.355653	0.93034267	NAN	10796.166	NAN	0.021814778	3.3599999	0
15.451641	0.95436078	NAN	11074.885	NAN	0.026259737	3.3599999	0
15.468928	0.99566323	NAN	11554.179	NAN	0.02367766	3.3599999	0
15.487525	0.944987	NAN	10966.106	NAN	0.025968958	3.3599999	0
15.512462	0.96836537	NAN	11237.4	NAN	0.020718168	3.3599999	0
15.541853	0.96842402	NAN	11238.081	NAN	0.02944823	3.3599999	0
15.551588	0.96074021	NAN	11148.914	NAN	0.025492663	3.3599999	0
15.583436	0.97159624	NAN	11274.894	NAN	0.032873515	3.3599999	0
15.590345	0.95785111	NAN	11115.388	NAN	0.028640773	3.3599999	0
15.620964	0.97799128	NAN	11349.104	NAN	0.027600935	3.3599999	0
15.630371	0.98329049	NAN	11410.6	NAN	0.032746289	3.3599999	0
15.642064	0.96786427	NAN	11231.586	NAN	0.03095014	3.3599999	0
15.669888	0.99034739	NAN	11492.491	NAN	0.029540809	3.3599999	0
15.695199	1.0025116	NAN	11633.651	NAN	0.029267099	3.3599999	0
15.737573	0.99770927	NAN	11577.922	NAN	0.028794238	3.3599999	0
15.750621	1.0093448	NAN	11712.947	NAN	0.02995446	3.3599999	0
15.750663	0.99596888	NAN	11557.726	NAN	0.027844364	3.3599999	0
15.861242	1.0115088	NAN	11738.059	NAN	0.029812448	3.3599999	0
15.867441	1.0114747	NAN	11737.663	NAN	0.028327072	3.3599999	0
15.873268	1.0186849	NAN	11821.333	NAN	0.029005747	3.3599999	0
15.875289	1.0366077	NAN	12029.319	NAN	0.028518343	3.3599999	0
15.879633	1.0238993	NAN	11881.845	NAN	0.030874409	3.3599999	0
15.922291	1.0704156	NAN	12421.644	NAN	0.041944347	3.3599999	0
15.924487	1.0653389	NAN	12362.729	NAN	0.04077385	3.3599999	0
15.934879	1.0361965	NAN	12024.547	NAN	0.040997878	3.3599999	0
15.948916	1.0608464	NAN	12310.598	NAN	0.034152918	3.3599999	0
15.952111	1.0084543	NAN	11702.613	NAN	0.033644821	3.3599999	0
15.958685	1.0807551	NAN	12541.628	NAN	0.036751289	3.3599999	0
15.959745	1.0498382	NAN	12182.853	NAN	0.034977153	3.3599999	0
15.969911	1.0138135	NAN	11764.804	NAN	0.035395142	3.3599999	0
15.97364	1.0148885	NAN	11777.279	NAN	0.037935432	3.3599999	0
15.986889	1.0204238	NAN	11841.513	NAN	0.035372637	3.3599999	0
16.025671	1.0539658	NAN	12230.751	NAN	0.031947982	3.3599999	0
16.063904	1.0826437	NAN	12563.545	NAN	0.029407497	3.3599999	0
16.106934	1.0770562	NAN	12498.703	NAN	0.030590063	3.3599999	0
16.170095	1.0882715	NAN	12628.852	NAN	0.031804249	3.3599999	0
16.231407	1.1018432	NAN	12786.346	NAN	0.02973141	3.3599999	0
16.240524	1.1277988	NAN	13087.547	NAN	0.035878628	3.3599999	0
16.24297	1.117654	NAN	12969.821	NAN	0.035560858	3.3599999	0
16.251764	1.1022601	NAN	12791.183	NAN	0.032688458	3.3599999	0
16.270662	1.1271945	NAN	13080.534	NAN	0.041567046	3.3599999	0
16.286688	1.1501112	NAN	13346.471	NAN	0.042405907	3.3599999	0
16.298635	1.1163186	NAN	12954.324	NAN	0.045928482	3.3599999	0
16.303759	1.105696	NAN	12831.055	NAN	0.048371688	3.3599999	0
16.304306	1.1493584	NAN	13337.735	NAN	0.04289116	3.3599999	0
16.306343	1.1504745	NAN	13350.688	NAN	0.050553963	3.3599999	0
16.321487	1.1199994	NAN	12997.039	NAN	0.047348414	3.3599999	0
16.331133	1.1410736	NAN	13241.594	NAN	0.046410453	3.3599999	0
16.340883	1.1509337	NAN	13356.017	NAN	0.038402356	3.3599999	0
16.346321	1.1379859	NAN	13205.764	NAN	0.047263343	3.3599999	0
16.348108	1.134029	NAN	13159.846	NAN	0.050665695	3.3599999	0
16.413147	1.1651554	NAN	13521.052	NAN	0.034402609	3.3599999	0
16.481022	1.1601839	NAN	13463.359	NAN	0.033976473	3.3599999	0
16.540146	1.1898456	NAN	13807.568	NAN	0.036777653	3.3599999	0
16.545774	1.1969303	NAN	13889.783	NAN	0.03944983	3.3599999	0
16.565399	1.2055719	NAN	13990.064	NAN	0.041506883	3.3599999	0
16.585043	1.2044997	NAN	13977.623	NAN	0.045079295	3.3599999	0
16.593712	1.1823623	NAN	13720.729	NAN	0.04810556	3.3599999	0
16.634855	1.1992629	NAN	13916.852	NAN	0.052320506	3.3599999	0
16.64146	1.2401536	NAN	14391.368	NAN	0.061303053	3.3599999	0
16.646017	1.2127733	NAN	14073.634	NAN	0.054031622	3.3599999	0
16.64867	1.2244785	NAN	14209.467	NAN	0.059701864	3.3599999	0
16.666307	1.2163292	NAN	14114.898	NAN	0.05797166	3.3599999	0
16.674057	1.2300959	NAN	14274.653	NAN	0.05617705	3.3599999	0
16.7363	1.2505862	NAN	14512.434	NAN	0.056165218	3.3599999	0
16.768839	1.2700419	NAN	14738.208	NAN	0.048712462	3.3599999	0
16.783203	1.2830936	NAN	14889.666	NAN	0.03997485	3.3599999	0
16.833105	1.2731925	NAN	14774.769	NAN	0.040228922	3.3599999	0
16.94285	1.2661322	NAN	14692.838	NAN	0.044323366	3.3599999	0
16.946684	1.3039094	NAN	15131.224	NAN	0.045041792	3.3599999	0
16.963966	1.2861891	NAN	14925.588	NAN	0.034272201	3.3599999	0
16.967798	1.2800794	NAN	14854.688	NAN	0.040929958	3.3599999	0
16.997204	1.3209167	NAN	15328.584	NAN	0.050120421	3.3599999	0
17.036459	1.2906735	NAN	14977.627	NAN	0.064440772	3.3599999	0
17.059715	1.2936347	NAN	15011.989	NAN	0.057510894	3.3599999	0
17.073189	1.3199604	NAN	15317.486	NAN	0.066482879	3.3599999	0
17.087719	1.3090163	NAN	15190.486	NAN	0.050869342	3.3599999	0
17.102171	1.3377744	NAN	15524.21	NAN	0.060734686	3.3599999	0
17.10536	1.3442354	NAN	15599.187	NAN	0.061918635	3.3599999	0
17.173767	1.3439941	NAN	15596.387	NAN	0.064166255	3.3599999	0
17.18944	1.3316593	NAN	15453.247	NAN	0.061483361	3.3599999	0
17.222412	1.3563139	NAN	15739.352	NAN	0.066462673	3.3599999	0
17.225691	1.340583	NAN	15556.802	NAN	0.057698559	3.3599999	0
17.286852	1.3564764	NAN	15741.237	NAN	0.053283684	3.3599999	0
17.301737	1.376305	NAN	15971.338	NAN	0.052502118	3.3599999	0
17.307323	1.3892473	NAN	16121.527	NAN	0.050962109	3.3599999	0
17.408197	1.3917735	NAN	16150.842	NAN	0.053665441	3.3599999	0
17.490097	1.411992	NAN	16385.467	NAN	0.075348295	3.3599999	0
17.501816	1.4153186	NAN	16424.072	NAN	0.079395898	3.3599999	0
17.502993	1.4224153	NAN	16506.424	NAN	0.072877228	3.3599999	0
17.512911	1.4199325	NAN	16477.613	NAN	0.071771674	3.3599999	0
17.534111	1.4092615	NAN	16353.781	NAN	0.077254929	3.3599999	0
17.542744	1.3998125	NAN	16244.131	NAN	0.062681474	3.3599999	0
17.56497	1.4660528	NAN	17012.816	NAN	0.077389538	3.3599999	0
17.579742	1.4354283	NAN	16657.434	NAN	0.088183366	3.3599999	0
17.581987	1.4343827	NAN	16645.301	NAN	0.080180958	3.3599999	0
17.613401	1.4348691	NAN	16650.945	NAN	0.086402051	3.3599999	0
17.616226	1.4897299	NAN	17287.578	NAN	0.073036596	3.3599999	0
17.681002	1.5257927	NAN	17706.068	NAN	0.070732482	3.3599999	0
17.802837	1.5146053	NAN	17576.244	NAN	0.071650952	3.3599999	0
17.859928	1.5023471	NAN	17433.994	NAN	0.069706306	3.3599999	0
17.884708	1.5273477	NAN	17724.113	NAN	0.076880179	3.3599999	0
17.906712	1.5047666	NAN	17462.07	NAN	0.068415284	3.3599999	0
17.908501	1.5504757	NAN	17992.504	NAN	0.080925941	3.3599999	0
17.946163	1.553038	NAN	18022.236	NAN	0.082926705	3.3599999	0
17.970152	1.5384731	NAN	17853.219	NAN	0.086960539	3.3599999	0
18.014982	1.5910391	NAN	18463.221	NAN	0.093072861	3.3599999	0
18.019667	1.5247922	NAN	17694.459	NAN	0.090798877	3.3599999	0
18.028641	1.5945464	NAN	18503.922	NAN	0.095729634	3.3599999	0
18.062527	1.5776843	NAN	18308.244	NAN	0.095749848	3.3599999	0
18.087284	1.6047881	NAN	18622.771	NAN	0.089487843	3.3599999	0
18.087458	1.5319605	NAN	17777.643	NAN	0.091632217	3.3599999	0
18.138872	1.6053587	NAN	18629.393	NAN	0.090353787	3.3599999	0
18.186739	1.616008	NAN	18752.973	NAN	0.082881786	3.3599999	0
18.28978	1.6138195	NAN	18727.576	NAN	0.076650098	3.3599999	0
18.315186	1.6147798	NAN	18738.721	NAN	0.066616833	3.3599999	0
18.362394	1.6082902	NAN	18663.412	NAN	0.075712644	3.3599999	0
18.443241	1.6222255	NAN	18825.123	NAN	0.080978155	3.3599999	0
18.494291	1.6749604	NAN	19437.086	NAN	0.092708409	3.3599999	0
18.502592	1.6708608	NAN	19389.512	NAN	0.099518374	3.3599999	0
18.504786	1.6430665	NAN	19066.973	NAN	0.088567652	3.3599999	0
18.536594	1.668201	NAN	19358.646	NAN	0.1079626	3.3599999	0
18.572552	1.6905006	NAN	19617.422	NAN	0.11595578	3.3599999	0
18.58007	1.6896828	NAN	19607.934	NAN	0.11720745	3.3599999	0
18.6192	1.7077529	NAN	19817.627	NAN	0.1070139	3.3599999	0
18.658648	1.7547752	NAN	20363.297	NAN	0.10907058	3.3599999	0
18.718319	1.7637492	NAN	20467.438	NAN	0.10319205	3.3599999	0
18.756834	1.7660508	NAN	20494.145	NAN	0.10601144	3.3599999	0
18.773092	1.761408	NAN	20440.268	NAN	0.10010725	3.3599999	0
18.797993	1.7444818	NAN	20243.848	NAN	0.1051353	3.3599999	0
18.831554	1.7551291	NAN	20367.404	NAN	0.092616178	3.3599999	0
18.841024	1.7699549	NAN	20539.451	NAN	0.089866161	3.3599999	0
18.895105	1.7985198	NAN	20870.932	NAN	0.094481193	3.3599999	0
18.966564	1.8174312	NAN	21090.389	NAN	0.10419041	3.3599999	0
19.029303	1.8013829	NAN	20904.156	NAN	0.10352442	3.3599999	0
19.066408	1.8027467	NAN	20919.982	NAN	0.10555743	3.3599999	0
19.093542	1.8404169	NAN	21357.127	NAN	0.12480213	3.3599999	0
19.108278	1.8496722	NAN	21464.529	NAN	0.1341098	3.3599999	0
19.108759	1.8554695	NAN	21531.805	NAN	0.13626198	3.3599999	0
19.117868	1.8751913	NAN	21760.666	NAN	0.135214	3.3599999	0
19.136539	1.8970853	NAN	22014.736	NAN	0.13626951	3.3599999	0
19.156733	1.8826259	NAN	21846.941	NAN	0.13796154	3.3599999	0
19.221195	1.8996458	NAN	22044.449	NAN	0.1332467	3.3599999	0
19.283964	1.9128399	NAN	22197.561	NAN	0.12335712	3.3599999	0
19.345203	1.9490385	NAN	22617.627	NAN	0.12449587	3.3599999	0
19.373255	1.9712757	NAN	22875.678	NAN	0.13184899	3.3599999	0
19.435863	2.0065799	NAN	23285.365	NAN	0.12656848	3.3599999	0
19.499901	2.0029309	NAN	23243.021	NAN	0.11921467	3.3599999	0
19.511362	1.9894495	NAN	23086.576	NAN	0.11619985	3.3599999	0
19.571062	2.018539	NAN	23424.145	NAN	0.12256433	3.3599999	0
19.668779	2.0613375	NAN	23920.801	NAN	0.12578158	3.3599999	0
19.694197	2.0613527	NAN	23920.979	NAN	0.13824072	3.3599999	0
19.712355	2.054956	NAN	23846.746	NAN	0.12798777	3.3599999	0
19.715	2.0863543	NAN	24211.107	NAN	0.14311947	3.3599999	0
19.786146	2.1035447	NAN	24410.596	NAN	0.15298113	3.3599999	0
19.853493	2.1549804	NAN	25007.48	NAN	0.15622886	3.3599999	0
19.891579	2.1702101	NAN	25184.215	NAN	0.15950274	3.3599999	0
19.901543	2.171932	NAN	25204.195	NAN	0.16410229	3.3599999	0
19.932985	2.2422059	NAN	26019.689	NAN	0.16198243	3.3599999	0
20.020283	2.2472734	NAN	26078.496	NAN	0.15229799	3.3599999	0
20.149422	2.2840931	NAN	26505.77	NAN	0.14498949	3.3599999	0
20.208506	2.2934139	NAN	26613.932	NAN	0.14402816	3.3599999	0
20.287994	2.3136718	NAN	26849.016	NAN	0.14228691	3.3599999	0
20.358366	2.3229144	NAN	26956.271	NAN	0.14637405	3.3599999	0
20.444757	2.3275697	NAN	27010.295	NAN	0.16257021	3.3599999	0
20.491875	2.3540194	NAN	27317.23	NAN	0.16580629	3.3599999	0
20.527214	2.3814015	NAN	27634.986	NAN	0.16974981	3.3599999	0
20.561047	2.4142661	NAN	28016.363	NAN	0.17451383	3.3599999	0
20.600107	2.4250078	NAN	28141.016	NAN	0.18183053	3.3599999	0
20.643404	2.4606616	NAN	28554.76	NAN	0.18954696	3.3599999	0
20.674023	2.5262485	NAN	29315.863	NAN	0.18802367	3.3599999	0
20.734695	2.5488532	NAN	29578.18	NAN	0.1781169	3.3599999	0
20.798622	2.5367157	NAN	29437.33	NAN	0.16675946	3.3599999	0
20.85692	2.594027	NAN	30102.4	NAN	0.1612471	3.3599999	0
20.929937	2.6604164	NAN	30872.814	NAN	0.15063985	3.3599999	0
21.037216	2.7083006	NAN	31428.488	NAN	0.14107955	3.3599999	0
21.13945	2.7461293	NAN	31867.471	NAN	0.1431091	3.3599999	0
21.221844	2.7703962	NAN	32149.076	NAN	0.15663052	3.3599999	0
21.297707	2.731925	NAN	31702.637	NAN	0.17072371	3.3599999	0
21.350813	2.7870009	NAN	32341.766	NAN	0.17588317	3.3599999	0
21.390087	2.8747649	NAN	33360.223	NAN	0.19443922	3.3599999	0
21.445755	2.9436784	NAN	34159.93	NAN	0.21607657	3.3599999	0
21.506985	2.97681	NAN	34544.406	NAN	0.22316733	3.3599999	0
21.534863	2.9852781	NAN	34642.676	NAN	0.21650375	3.3599999	0
21.58634	2.9984443	NAN	34795.461	NAN	0.1991227	3.3599999	0
21.689856	3.0525277	NAN	35423.07	NAN	0.17034636	3.3599999	0
21.783903	3.0961323	NAN	35929.082	NAN	0.1572693	3.3599999	0
21.872105	3.1351378	NAN	36381.723	NAN	0.17066826	3.3599999	0
21.966227	3.2086923	NAN	37235.285	NAN	0.17039296	3.3599999	0
22.086216	3.2389688	NAN	37586.629	NAN	0.16538101	3.3599999	0
22.186834	3.2823911	NAN	38090.523	NAN	0.17331605	3.3599999	0
22.257784	3.3158274	NAN	38478.535	NAN	0.19275033	3.3599999	0
22.330828	3.251385	NAN	37730.711	NAN	0.21379414	3.3599999	0
22.421482	3.2882173	NAN	38158.133	NAN	0.2044196	3.3599999	0
22.526476	3.3557355	NAN	38941.648	NAN	0.19894519	3.3599999	0
22.680033	3.4429502	NAN	39953.734	NAN	0.19772448	3.3599999	0
22.81971	3.5548489	NAN	41252.262	NAN	0.18959263	3.3599999	0
22.942852	3.5472608	NAN	41164.203	NAN	0.18730672	3.3599999	0
23.072699	3.586061	NAN	41614.461	NAN	0.1888496	3.3599999	0
23.23011	3.635915	NAN	42192.992	NAN	0.18835919	3.3599999	0
23.38044	3.7078648	NAN	43027.934	NAN	0.20731409	3.3599999	0
23.513519	3.7453678	NAN	43463.137	NAN	0.23390554	3.3599999	0
23.60507	3.7763622	NAN	43822.812	NAN	0.2539219	3.3599999	0

File: Olivine_30747TvsUs_4.txt
16.319422	1.1474713	NAN	13315.836	NAN	0.033543464	0	0
16.362728	1.1685243	NAN	13560.146	NAN	0.040848643	0	0
16.385683	1.1411046	NAN	13241.954	NAN	0.037565671	0	0
16.457262	1.1797916	NAN	13690.897	NAN	0.037121061	0	0
16.48765	1.1736747	NAN	13619.914	NAN	0.038762446	0	0
16.501862	1.2273858	NAN	14243.204	NAN	0.038873553	0	0
16.507698	1.2470981	NAN	14471.956	NAN	0.043841075	0	0
16.542923	1.1949372	NAN	13866.655	NAN	0.044051614	0	0
16.569696	1.2471653	NAN	14472.736	NAN	0.040864598	0	0
16.589478	1.2709973	NAN	14749.294	NAN	0.043865699	0	0
16.603365	1.22816	NAN	14252.189	NAN	0.056253396	0	0
16.681076	1.2106727	NAN	14049.258	NAN	0.048565388	0	0
16.695827	1.2890084	NAN	14958.304	NAN	0.036425594	0	0
16.70071	1.2154955	NAN	14105.223	NAN	0.045976751	0	0
16.701311	1.2892915	NAN	14961.59	NAN	0.042683903	0	0
16.737738	1.2297539	NAN	14270.685	NAN	0.050071612	0	0
16.743637	1.223783	NAN	14201.396	NAN	0.042654928	0	0
16.758041	1.2789639	NAN	14841.743	NAN	0.037064809	0	0
16.765381	1.2537042	NAN	14548.616	NAN	0.042877421	0	0
16.783756	1.2421342	NAN	14414.353	NAN	0.039923295	0	0
16.790413	1.2543885	NAN	14556.557	NAN	0.034790911	0	0
16.795666	1.287728	NAN	14943.445	NAN	0.039482448	0	0
16.813507	1.2774277	NAN	14823.916	NAN	0.044108432	0	0
16.849579	1.2384108	NAN	14371.145	NAN	0.048880514	0	0
16.886221	1.2737596	NAN	14781.35	NAN	0.034573894	0	0
16.909014	1.2906642	NAN	14977.519	NAN	0.045059536	0	0
16.915438	1.2911807	NAN	14983.513	NAN	0.035369441	0	0
16.92584	1.2949315	NAN	15027.039	NAN	0.036603771	0	0
16.94244	1.3069038	NAN	15165.972	NAN	0.04044782	0	0
16.992546	1.3121374	NAN	15226.704	NAN	0.040066052	0	0
17.032461	1.3097833	NAN	15199.387	NAN	0.045778625	0	0
17.034386	1.3037485	NAN	15129.355	NAN	0.037260734	0	0
17.038204	1.3186181	NAN	15301.91	NAN	0.038232595	0	0
17.057236	1.3033115	NAN	15124.284	NAN	0.040004782	0	0
17.06497	1.3095309	NAN	15196.457	NAN	0.040273834	0	0
17.077835	1.3681898	NAN	15877.165	NAN	0.054729678	0	0
17.086056	1.3359462	NAN	15502.994	NAN	0.056062181	0	0
17.105627	1.3894795	NAN	16124.222	NAN	0.058333199	0	0
17.11429	1.3251699	NAN	15377.94	NAN	0.039635237	0	0
17.124418	1.3893503	NAN	16122.723	NAN	0.041220762	0	0
17.134565	1.3409806	NAN	15561.416	NAN	0.057192728	0	0
17.142004	1.3006341	NAN	15093.215	NAN	0.047382217	0	0
17.143351	1.3278848	NAN	15409.445	NAN	0.048282605	0	0
17.145718	1.3382872	NAN	15530.161	NAN	0.04742853	0	0
17.157309	1.3864106	NAN	16088.608	NAN	0.06238943	0	0
17.205267	1.390054	NAN	16130.889	NAN	0.044312473	0	0
17.28157	1.3905807	NAN	16137	NAN	0.05679113	0	0
17.2973	1.4017588	NAN	16266.717	NAN	0.059688613	0	0
17.312332	1.4118214	NAN	16383.488	NAN	0.060736027	0	0
17.402262	1.4261494	NAN	16549.758	NAN	0.067112997	0	0
17.416603	1.4196153	NAN	16473.932	NAN	0.065875717	0	0
17.424	1.4201226	NAN	16479.82	NAN	0.057957325	0	0
17.46818	1.4129804	NAN	16396.938	NAN	0.059546102	0	0
17.496943	1.4276259	NAN	16566.893	NAN	0.058008835	0	0
17.508556	1.4447194	NAN	16765.254	NAN	0.063038565	0	0
17.536522	1.4407611	NAN	16719.318	NAN	0.062203374	0	0
17.567665	1.4271092	NAN	16560.896	NAN	0.063512847	0	0
17.607986	1.454151	NAN	16874.703	NAN	0.06908378	0	0
17.638611	1.4577965	NAN	16917.006	NAN	0.075677946	0	0
17.643682	1.458346	NAN	16923.383	NAN	0.058380723	0	0
17.668079	1.5041503	NAN	17454.92	NAN	0.070552267	0	0
17.67062	1.5069784	NAN	17487.738	NAN	0.065252364	0	0
17.675777	1.5380898	NAN	17848.77	NAN	0.070829242	0	0
17.680273	1.5654466	NAN	18166.232	NAN	0.067504354	0	0
17.68218	1.5140147	NAN	17569.391	NAN	0.082496978	0	0
17.693821	1.4876187	NAN	17263.078	NAN	0.082324289	0	0
17.697971	1.4936552	NAN	17333.129	NAN	0.056056887	0	0
17.701132	1.4674631	NAN	17029.184	NAN	0.068216398	0	0
17.75321	1.5699542	NAN	18218.541	NAN	0.062599301	0	0
17.786249	1.5655634	NAN	18167.588	NAN	0.066255085	0	0
17.792873	1.588061	NAN	18428.662	NAN	0.070770331	0	0
17.802715	1.5834224	NAN	18374.834	NAN	0.071526922	0	0
17.851273	1.6033776	NAN	18606.402	NAN	0.079614453	0	0
17.889967	1.5776608	NAN	18307.973	NAN	0.087033391	0	0
17.930685	1.6038797	NAN	18612.23	NAN	0.080216937	0	0
17.957687	1.6586322	NAN	19247.605	NAN	0.087439142	0	0
17.957758	1.6095206	NAN	18677.689	NAN	0.083123773	0	0
17.983166	1.6467624	NAN	19109.861	NAN	0.095276661	0	0
17.984379	1.6059521	NAN	18636.279	NAN	0.078223363	0	0
17.997684	1.6421876	NAN	19056.773	NAN	0.082620598	0	0
18.012896	1.6095412	NAN	18677.928	NAN	0.072364442	0	0
18.019352	1.627074	NAN	18881.389	NAN	0.080457002	0	0
18.091503	1.6549307	NAN	19204.652	NAN	0.097806469	0	0
18.108276	1.6200736	NAN	18800.152	NAN	0.080725268	0	0
18.123672	1.7035859	NAN	19769.27	NAN	0.088325068	0	0
18.141966	1.6637071	NAN	19306.498	NAN	0.089073032	0	0
18.14366	1.7183443	NAN	19940.535	NAN	0.091055624	0	0
18.146046	1.6376065	NAN	19003.613	NAN	0.10101061	0	0
18.212244	1.6785072	NAN	19478.244	NAN	0.083253577	0	0
18.249586	1.7141151	NAN	19891.457	NAN	0.074915685	0	0
18.269802	1.727694	NAN	20049.033	NAN	0.094420746	0	0
18.276175	1.7283055	NAN	20056.129	NAN	0.10066473	0	0
18.286142	1.7316753	NAN	20095.234	NAN	0.072646022	0	0
18.308578	1.7354726	NAN	20139.299	NAN	0.096422315	0	0
18.348145	1.7289034	NAN	20063.068	NAN	0.094609961	0	0
18.357107	1.729193	NAN	20066.428	NAN	0.080089472	0	0
18.402863	1.733766	NAN	20119.496	NAN	0.094995975	0	0
18.407686	1.7564745	NAN	20383.018	NAN	0.089687228	0	0
18.454153	1.80452	NAN	20940.561	NAN	0.097018324	0	0
18.503433	1.8208264	NAN	21129.789	NAN	0.082337297	0	0
18.572296	1.8251324	NAN	21179.758	NAN	0.092900895	0	0
18.574745	1.8481604	NAN	21446.986	NAN	0.083890721	0	0
18.616289	1.825718	NAN	21186.555	NAN	0.088343821	0	0
18.699932	1.8857708	NAN	21883.436	NAN	0.10481151	0	0
18.711109	1.9294404	NAN	22390.201	NAN	0.11246058	0	0
18.721897	1.9103079	NAN	22168.178	NAN	0.10990697	0	0
18.771551	1.9051038	NAN	22107.787	NAN	0.097282968	0	0
18.808767	1.9188126	NAN	22266.871	NAN	0.12331603	0	0
18.832502	1.9313793	NAN	22412.701	NAN	0.084282212	0	0
18.871218	1.9006836	NAN	22056.492	NAN	0.10516628	0	0
18.874201	1.9613526	NAN	22760.525	NAN	0.11399998	0	0
18.911007	1.8938618	NAN	21977.328	NAN	0.098092422	0	0
18.972778	1.8980908	NAN	22026.404	NAN	0.089297205	0	0
18.991749	1.8995105	NAN	22042.879	NAN	0.086256467	0	0
19.007593	1.9375716	NAN	22484.561	NAN	0.10180647	0	0
19.023079	1.9526647	NAN	22659.707	NAN	0.092184909	0	0
19.026709	1.9614843	NAN	22762.055	NAN	0.10360129	0	0
19.079659	2.0078609	NAN	23300.232	NAN	0.1059206	0	0
19.136417	1.9890275	NAN	23081.68	NAN	0.10710818	0	0
19.137836	2.0121109	NAN	23349.551	NAN	0.15035266	0	0
19.152287	1.9710319	NAN	22872.85	NAN	0.12375806	0	0
19.156906	1.9909294	NAN	23103.75	NAN	0.13763586	0	0
19.168739	2.0054698	NAN	23272.484	NAN	0.15496518	0	0
19.229933	2.0295904	NAN	23552.391	NAN	0.15021127	0	0
19.249666	2.0227401	NAN	23472.898	NAN	0.14857325	0	0
19.38723	2.0139291	NAN	23370.65	NAN	0.15596084	0	0
19.488997	2.1147151	NAN	24540.223	NAN	0.13434868	0	0
19.489624	2.048388	NAN	23770.529	NAN	0.16165498	0	0
19.586319	2.0103371	NAN	23328.967	NAN	0.15732239	0	0
19.636271	2.1129644	NAN	24519.906	NAN	0.14376776	0	0
19.678606	2.1236501	NAN	24643.908	NAN	0.17471558	0	0
19.682318	2.121855	NAN	24623.076	NAN	0.15374909	0	0
19.726017	2.1279709	NAN	24694.049	NAN	0.15648298	0	0
19.768129	2.1883345	NAN	25394.537	NAN	0.18002975	0	0
19.820898	2.2304049	NAN	25882.744	NAN	0.14875248	0	0
19.822523	2.2083356	NAN	25626.643	NAN	0.17841694	0	0
19.826223	2.2303257	NAN	25881.826	NAN	0.17679517	0	0
19.850555	2.1824241	NAN	25325.951	NAN	0.13041218	0	0
19.867044	2.2337146	NAN	25921.152	NAN	0.16845377	0	0
19.920496	2.1941729	NAN	25462.289	NAN	0.17759037	0	0
20.000013	2.2652423	NAN	26287.016	NAN	0.15533021	0	0
20.020823	2.2482989	NAN	26090.395	NAN	0.14761558	0	0
20.045778	2.2974482	NAN	26660.748	NAN	0.11648389	0	0
20.047188	2.2847691	NAN	26513.613	NAN	0.15567878	0	0
20.082727	2.3573484	NAN	27355.861	NAN	0.13492696	0	0
20.096004	2.344573	NAN	27207.609	NAN	0.14802127	0	0
20.111044	2.2676449	NAN	26314.896	NAN	0.13860582	0	0
20.144672	2.3891857	NAN	27725.316	NAN	0.1458149	0	0
20.162119	2.3379104	NAN	27130.293	NAN	0.13876154	0	0
20.187639	2.3617325	NAN	27406.736	NAN	0.17105664	0	0
20.258196	2.3544531	NAN	27322.262	NAN	0.12327832	0	0
20.347321	2.37655	NAN	27578.686	NAN	0.13921627	0	0
20.391781	2.424613	NAN	28136.434	NAN	0.1588251	0	0
20.451721	2.4683232	NAN	28643.67	NAN	0.12411696	0	0
20.524059	2.4871571	NAN	28862.227	NAN	0.10374225	0	0
20.568657	2.515358	NAN	29189.484	NAN	0.15890586	0	0
20.601807	2.5253718	NAN	29305.689	NAN	0.19344766	0	0
20.631119	2.5074902	NAN	29098.182	NAN	0.17141505	0	0
20.676519	2.521678	NAN	29262.824	NAN	0.20716985	0	0
20.71306	2.5324554	NAN	29387.891	NAN	0.19350488	0	0
20.779737	2.5428569	NAN	29508.596	NAN	0.14750989	0	0
20.839991	2.5830693	NAN	29975.24	NAN	0.13328752	0	0
20.846949	2.5790982	NAN	29929.158	NAN	0.15162055	0	0
20.890482	2.6086497	NAN	30272.088	NAN	0.11713701	0	0
20.993881	2.6801329	NAN	31101.615	NAN	0.127536	0	0
21.082052	2.6728361	NAN	31016.939	NAN	0.1409571	0	0
21.147366	2.6898558	NAN	31214.445	NAN	0.13073173	0	0
21.202913	2.6925297	NAN	31245.475	NAN	0.15075156	0	0
21.242268	2.7707529	NAN	32153.215	NAN	0.14427686	0	0
21.28211	2.8122892	NAN	32635.225	NAN	0.15185392	0	0
21.352016	2.8652382	NAN	33249.672	NAN	0.1766538	0	0
21.478136	2.883122	NAN	33457.203	NAN	0.20859152	0	0
21.522741	2.871706	NAN	33324.727	NAN	0.14751573	0	0
21.54826	2.8954015	NAN	33599.699	NAN	0.14537857	0	0
21.566732	2.903538	NAN	33694.121	NAN	0.20478611	0	0
21.65329	2.9954386	NAN	34760.582	NAN	0.2288003	0	0
21.755287	3.005796	NAN	34880.773	NAN	0.25848076	0	0
21.848982	3.0650468	NAN	35568.352	NAN	0.26316765	0	0
21.871542	3.1130693	NAN	36125.629	NAN	0.2554414	0	0
21.919163	3.1124148	NAN	36118.031	NAN	0.25452721	0	0
22.009396	3.129097	NAN	36311.621	NAN	0.23666961	0	0
22.039803	3.1476331	NAN	36526.723	NAN	0.13983119	0	0
22.07325	3.1418085	NAN	36459.133	NAN	0.26447415	0	0
22.122604	3.2079446	NAN	37226.609	NAN	0.24571908	0	0
22.201797	3.305392	NAN	38357.438	NAN	0.20962928	0	0
22.244696	3.3431482	NAN	38795.578	NAN	0.1401692	0	0
22.312031	3.3333092	NAN	38681.402	NAN	0.12367838	0	0
22.446838	3.3379495	NAN	38735.25	NAN	0.22848219	0	0
22.548046	3.3716502	NAN	39126.332	NAN	0.21957913	0	0
22.651754	3.4477718	NAN	40009.684	NAN	0.20596054	0	0
22.736933	3.5752702	NAN	41489.238	NAN	0.18216807	0	0
22.792492	3.698554	NAN	42919.887	NAN	0.18550479	0	0
22.838818	3.6024122	NAN	41804.211	NAN	0.25688061	0	0
22.948378	3.6124759	NAN	41920.992	NAN	0.25450659	0	0
23.001926	3.6654377	NAN	42535.59	NAN	0.20105824	0	0
23.083754	3.7480476	NAN	43494.238	NAN	0.14902259	0	0
23.206902	3.7495427	NAN	43511.586	NAN	0.28538743	0	0
23.24073	3.7824576	NAN	43893.547	NAN	0.27212605	0	0
23.295282	3.9030764	NAN	45293.27	NAN	0.22209865	0	0
23.302092	3.8638678	NAN	44838.273	NAN	0.25841665	0	0
23.394789	4.0373616	NAN	46851.582	NAN	0.27095419	0	0
23.576981	4.0623202	NAN	47141.215	NAN	0.28802451	0	0
23.578487	4.083972	NAN	47392.473	NAN	0.31503433	0	0
23.673019	4.0783086	NAN	47326.75	NAN	0.32985619	0	0
23.860826	4.1486063	NAN	48142.523	NAN	0.32765192	0	0
23.931065	4.1967373	NAN	48701.059	NAN	0.23085643	0	0
23.948339	4.294395	NAN	49834.328	NAN	0.23921475	0	0
24.008337	4.2977948	NAN	49873.781	NAN	0.24841113	0	0
24.092207	4.3118882	NAN	50037.328	NAN	0.26145542	0	0
24.25153	4.4001508	NAN	51061.57	NAN	0.14900315	0	0
24.440102	4.4272614	NAN	51376.176	NAN	0.21259525	0	0
24.578701	4.4244218	NAN	51343.223	NAN	0.20510785	0	0
24.703024	4.4716516	NAN	51891.301	NAN	0.21401331	0	0
24.810272	4.5604472	NAN	52921.73	NAN	0.14690393	0	0
24.877842	4.6661177	NAN	54147.984	NAN	0.1737726	0	0
24.945875	4.8059053	NAN	55770.152	NAN	0.20640303	0	0
25.057144	4.703413	NAN	54580.777	NAN	0.21575697	0	0
25.266531	4.7195892	NAN	54768.496	NAN	0.15720211	0	0
25.405663	4.7817807	NAN	55490.199	NAN	0.16327623	0	0

File: Olivine_30750TvsUs_5.txt
10.92062	0.30698028	NAN	3562.3542	NAN	0.0015648281	0	0
11.058661	0.32858837	NAN	3813.1052	NAN	0.0018438562	0	0
11.17845	0.32811397	NAN	3807.6001	NAN	0.0018958548	0	0
11.222092	0.32885504	NAN	3816.2	NAN	0.0016557331	0	0
11.232301	0.32334977	NAN	3752.314	NAN	0.0017450851	0	0
11.301088	0.31468007	NAN	3651.7063	NAN	0.0016479858	0	0
11.3034	0.33666718	NAN	3906.856	NAN	0.0021196445	0	0
11.381531	0.31528538	NAN	3658.7307	NAN	0.0017034077	0	0
11.389072	0.31705317	NAN	3679.2451	NAN	0.0017022882	0	0
11.394754	0.32089919	NAN	3723.8762	NAN	0.0018031872	0	0
11.39963	0.29741782	NAN	3451.3865	NAN	0.0016028166	0	0
11.400075	0.30798084	NAN	3573.9651	NAN	0.0013389934	0	0
11.404244	0.30503133	NAN	3539.7375	NAN	0.0019461232	0	0
11.421055	0.3100929	NAN	3598.4746	NAN	0.0013486646	0	0
11.433745	0.32129714	NAN	3728.4941	NAN	0.0020936741	0	0
11.449302	0.32947651	NAN	3823.4116	NAN	0.0017484749	0	0
11.449862	0.34019557	NAN	3947.801	NAN	0.0016917032	0	0
11.458636	0.29938066	NAN	3474.1643	NAN	0.0010374093	0	0
11.472281	0.31560892	NAN	3662.4854	NAN	0.0013155339	0	0
11.472507	0.33140287	NAN	3845.7661	NAN	0.001746614	0	0
11.473306	0.29514369	NAN	3424.9963	NAN	0.0011568365	0	0
11.482666	0.32126305	NAN	3728.0986	NAN	0.0014981788	0	0
11.494433	0.31378764	NAN	3641.3501	NAN	0.0018508987	0	0
11.501197	0.31008941	NAN	3598.4341	NAN	0.0020746514	0	0
11.508092	0.32983637	NAN	3827.5876	NAN	0.0012745693	0	0
11.508404	0.31128556	NAN	3612.3147	NAN	0.0022961025	0	0
11.520683	0.30384558	NAN	3525.9775	NAN	0.0015326454	0	0
11.526179	0.31067252	NAN	3605.2007	NAN	0.0015833359	0	0
11.545254	0.35999796	NAN	4177.5981	NAN	0.0019211264	0	0
11.547771	0.33129081	NAN	3844.4658	NAN	0.0018491236	0	0
11.582674	0.34913939	NAN	4051.5898	NAN	0.0018152101	0	0
11.590606	0.34356427	NAN	3986.8933	NAN	0.0017231372	0	0
11.632605	0.35836014	NAN	4158.5918	NAN	0.0018437444	0	0
11.654341	0.33793518	NAN	3921.5706	NAN	0.0015024166	0	0
11.679165	0.36653715	NAN	4253.4824	NAN	0.0017687464	0	0
11.688957	0.33808845	NAN	3923.3491	NAN	0.0020434596	0	0
11.699935	0.36793432	NAN	4269.6958	NAN	0.0021331804	0	0
11.705612	0.33653548	NAN	3905.3276	NAN	0.0015668892	0	0
11.711684	0.33146	NAN	3846.4292	NAN	0.001374609	0	0
11.715424	0.31851426	NAN	3696.2002	NAN	0.0016186043	0	0
11.725771	0.35436866	NAN	4112.2729	NAN	0.0015024178	0	0
11.774855	0.35462523	NAN	4115.25	NAN	0.0021986791	0	0
11.788867	0.33440509	NAN	3880.6055	NAN	0.0012844283	0	0
11.797644	0.30180243	NAN	3502.2678	NAN	0.001772367	0	0
11.808476	0.35765979	NAN	4150.4648	NAN	0.0017212837	0	0
11.818607	0.35675478	NAN	4139.9624	NAN	0.0016069382	0	0
11.845339	0.39354393	NAN	4566.8823	NAN	0.0027886131	0	0
11.849122	0.32490265	NAN	3770.3345	NAN	0.0017645555	0	0
11.865584	0.4002803	NAN	4645.0547	NAN	0.0031944113	0	0
11.866652	0.35684258	NAN	4140.9814	NAN	0.002319965	0	0
11.874809	0.33174428	NAN	3849.7283	NAN	0.0019188734	0	0
11.87488	0.35062429	NAN	4068.8213	NAN	0.0017701359	0	0
11.885948	0.41799191	NAN	4850.5894	NAN	0.0025269412	0	0
11.886426	0.39787668	NAN	4617.1621	NAN	0.0027120321	0	0
11.887125	0.35417539	NAN	4110.0298	NAN	0.0020525854	0	0
11.900651	0.3629711	NAN	4212.1001	NAN	0.0024191369	0	0
11.905748	0.36437678	NAN	4228.4121	NAN	0.0017956004	0	0
11.907117	0.36251879	NAN	4206.8511	NAN	0.0018352234	0	0
11.917905	0.40383849	NAN	4686.3457	NAN	0.0021052356	0	0
11.934059	0.36335033	NAN	4216.5005	NAN	0.0016301944	0	0
11.935037	0.33534187	NAN	3891.4763	NAN	0.0023412011	0	0
11.942463	0.36762968	NAN	4266.1602	NAN	0.0015668824	0	0
11.942778	0.39730394	NAN	4610.5156	NAN	0.0025731171	0	0
11.959412	0.40942758	NAN	4751.2046	NAN	0.0026526931	0	0
11.966874	0.36105761	NAN	4189.895	NAN	0.0019279368	0	0
11.975424	0.40753147	NAN	4729.2012	NAN	0.0025805463	0	0
11.984554	0.39489686	NAN	4582.5825	NAN	0.0027599649	0	0
11.987884	0.35285023	NAN	4094.6521	NAN	0.0021400729	0	0
11.988295	0.35674602	NAN	4139.8608	NAN	0.0019078774	0	0
11.996861	0.36719924	NAN	4261.1655	NAN	0.0026462593	0	0
12.003535	0.35189644	NAN	4083.584	NAN	0.0018652796	0	0
12.01134	0.34922358	NAN	4052.5669	NAN	0.0020752507	0	0
12.040484	0.37211704	NAN	4318.2339	NAN	0.0027871109	0	0
12.075746	0.38694951	NAN	4490.3574	NAN	0.0019867108	0	0
12.092122	0.35391411	NAN	4106.998	NAN	0.0017727064	0	0
12.097315	0.34308651	NAN	3981.3491	NAN	0.0017503314	0	0
12.103639	0.37843534	NAN	4391.5547	NAN	0.0019138944	0	0
12.109355	0.41771054	NAN	4847.3242	NAN	0.002793544	0	0
12.129689	0.40933087	NAN	4750.082	NAN	0.002701096	0	0
12.150337	0.40391287	NAN	4687.209	NAN	0.0026079842	0	0
12.169815	0.38656327	NAN	4485.8755	NAN	0.0025404897	0	0
12.174161	0.3769052	NAN	4373.7983	NAN	0.0024317894	0	0
12.190617	0.38441259	NAN	4460.918	NAN	0.0020969331	0	0
12.191153	0.38290361	NAN	4443.4067	NAN	0.0028026078	0	0
12.206754	0.37415656	NAN	4341.9019	NAN	0.002392055	0	0
12.240936	0.33649963	NAN	3904.9116	NAN	0.0017867407	0	0
12.241753	0.38359743	NAN	4451.4585	NAN	0.001884991	0	0
12.243118	0.39480782	NAN	4581.5493	NAN	0.002225311	0	0
12.25245	0.3339327	NAN	3875.1235	NAN	0.0017880721	0	0
12.265682	0.41692737	NAN	4838.2358	NAN	0.0037759312	0	0
12.268205	0.44580245	NAN	5173.3169	NAN	0.0038982097	0	0
12.286757	0.39428106	NAN	4575.4365	NAN	0.0028443323	0	0
12.288641	0.41217831	NAN	4783.125	NAN	0.0028287279	0	0
12.290958	0.40261823	NAN	4672.1851	NAN	0.0034416756	0	0
12.294844	0.44496286	NAN	5163.5737	NAN	0.0035089608	0	0
12.308054	0.42131433	NAN	4889.144	NAN	0.0024444493	0	0
12.31412	0.41672835	NAN	4835.9263	NAN	0.0029579469	0	0
12.317099	0.42163193	NAN	4892.8296	NAN	0.0023558547	0	0
12.324752	0.44887295	NAN	5208.9482	NAN	0.0031228871	0	0
12.329495	0.43698496	NAN	5070.9941	NAN	0.0033422487	0	0
12.333834	0.39066249	NAN	4533.4448	NAN	0.0022786767	0	0
12.347248	0.37881294	NAN	4395.9365	NAN	0.002418248	0	0
12.350453	0.36476082	NAN	4232.8687	NAN	0.0018859018	0	0
12.359165	0.41558805	NAN	4822.6934	NAN	0.0035659689	0	0
12.371746	0.36875373	NAN	4279.2046	NAN	0.0018865647	0	0
12.398958	0.42931536	NAN	4981.9922	NAN	0.0027702453	0	0
12.419704	0.51444864	NAN	5969.9219	NAN	0.0046320413	0	0
12.420984	0.40974337	NAN	4754.8691	NAN	0.002482522	0	0
12.424381	0.44923767	NAN	5213.1807	NAN	0.0034758197	0	0
12.430088	0.50884551	NAN	5904.9004	NAN	0.0042609032	0	0
12.433715	0.37149921	NAN	4311.0645	NAN	0.0023968178	0	0
12.443446	0.50825286	NAN	5898.0229	NAN	0.004360754	0	0
12.445304	0.43881619	NAN	5092.2446	NAN	0.004883864	0	0
12.460784	0.43648881	NAN	5065.2363	NAN	0.0033847722	0	0
12.463662	0.44009438	NAN	5107.0776	NAN	0.0032086307	0	0
12.469716	0.48664001	NAN	5647.2163	NAN	0.0042307591	0	0
12.473959	0.44902709	NAN	5210.7373	NAN	0.0033449573	0	0
12.484488	0.40077588	NAN	4650.8057	NAN	0.0022469941	0	0
12.485304	0.51196933	NAN	5941.1504	NAN	0.0065017338	0	0
12.490627	0.48699394	NAN	5651.3237	NAN	0.0043253335	0	0
12.495727	0.50919133	NAN	5908.9131	NAN	0.003644461	0	0
12.497848	0.44239885	NAN	5133.8193	NAN	0.0036908865	0	0
12.505428	0.45285395	NAN	5255.146	NAN	0.0037236037	0	0
12.523456	0.45409951	NAN	5269.6001	NAN	0.0044959015	0	0
12.532299	0.37440342	NAN	4344.7661	NAN	0.0020140884	0	0
12.535031	0.4156675	NAN	4823.6157	NAN	0.0029110995	0	0
12.538496	0.47377846	NAN	5497.9644	NAN	0.0039702309	0	0
12.553267	0.42668486	NAN	4951.4663	NAN	0.0026436048	0	0
12.570585	0.45980504	NAN	5335.8101	NAN	0.004784117	0	0
12.589387	0.42601722	NAN	4943.7188	NAN	0.002825893	0	0
12.598639	0.38238412	NAN	4437.3784	NAN	0.001710116	0	0
12.604289	0.45988533	NAN	5336.7417	NAN	0.005720383	0	0
12.606023	0.48111525	NAN	5583.1045	NAN	0.0044646147	0	0
12.612103	0.36841691	NAN	4275.2959	NAN	0.0018646093	0	0
12.614655	0.46419424	NAN	5386.7441	NAN	0.0041655293	0	0
12.633378	0.44874617	NAN	5207.4771	NAN	0.0045068613	0	0
12.64062	0.39583987	NAN	4593.5259	NAN	0.0028947336	0	0
12.642473	0.51453972	NAN	5970.9785	NAN	0.0039560022	0	0
12.64594	0.44317812	NAN	5142.8628	NAN	0.0033674238	0	0
12.647251	0.45270914	NAN	5253.4653	NAN	0.0035545314	0	0
12.655974	0.43932602	NAN	5098.1611	NAN	0.0033578023	0	0
12.674463	0.4778339	NAN	5545.0259	NAN	0.0038718011	0	0
12.675757	0.46278971	NAN	5370.4453	NAN	0.0039446237	0	0
12.676535	0.50454652	NAN	5855.0127	NAN	0.0044435831	0	0
12.678312	0.48532882	NAN	5632.0005	NAN	0.0055088256	0	0
12.695897	0.48201424	NAN	5593.5366	NAN	0.0035313515	0	0
12.699965	0.41542605	NAN	4820.8135	NAN	0.0035890893	0	0
12.704106	0.5028969	NAN	5835.8696	NAN	0.0046216613	0	0
12.710105	0.46649843	NAN	5413.4834	NAN	0.0035599358	0	0
12.711501	0.43430182	NAN	5039.8574	NAN	0.0033469587	0	0
12.734954	0.43526989	NAN	5051.0918	NAN	0.0027959242	0	0
12.747663	0.47268352	NAN	5485.2583	NAN	0.0045301234	0	0
12.761654	0.40345722	NAN	4681.9214	NAN	0.0023772423	0	0
12.824455	0.55674791	NAN	6460.7837	NAN	0.0072322194	0	0
12.825888	0.49086136	NAN	5696.2031	NAN	0.0031907074	0	0
12.846886	0.47428963	NAN	5503.8965	NAN	0.0037366103	0	0
12.854925	0.52240431	NAN	6062.2432	NAN	0.0044500576	0	0
12.903553	0.47464666	NAN	5508.0396	NAN	0.0037490802	0	0
12.907896	0.5163272	NAN	5991.7217	NAN	0.0046254708	0	0
12.932288	0.4511767	NAN	5235.6821	NAN	0.0039395248	0	0
12.961303	0.49391201	NAN	5731.6045	NAN	0.0047944621	0	0
12.975072	0.53622872	NAN	6222.6689	NAN	0.0047756699	0	0
13.001144	0.48506561	NAN	5628.9463	NAN	0.0048292731	0	0
13.028913	0.53786701	NAN	6241.6802	NAN	0.0058347429	0	0
13.050435	0.56365258	NAN	6540.9092	NAN	0.0044342233	0	0
13.051795	0.54278249	NAN	6298.7222	NAN	0.005275433	0	0
13.086289	0.52884716	NAN	6137.0093	NAN	0.0063948259	0	0
13.086881	0.47749692	NAN	5541.1152	NAN	0.0039072563	0	0
13.103127	0.51112342	NAN	5931.334	NAN	0.0048955404	0	0
13.126242	0.53480911	NAN	6206.1948	NAN	0.0049504838	0	0
13.126268	0.53054696	NAN	6156.7349	NAN	0.0051070764	0	0
13.131287	0.52781379	NAN	6125.0176	NAN	0.0047371578	0	0
13.16224	0.48694071	NAN	5650.7061	NAN	0.0068799122	0	0
13.164569	0.51143092	NAN	5934.9028	NAN	0.0059384177	0	0
13.167212	0.49346194	NAN	5726.3813	NAN	0.0047961888	0	0
13.18051	0.55702746	NAN	6464.0278	NAN	0.004091654	0	0
13.189123	0.50926816	NAN	5909.8047	NAN	0.0057852282	0	0
13.205011	0.52950519	NAN	6144.6455	NAN	0.0037360652	0	0
13.207844	0.54684383	NAN	6345.8521	NAN	0.0041860486	0	0
13.208173	0.5703631	NAN	6618.7812	NAN	0.0036205635	0	0
13.228084	0.55818415	NAN	6477.4507	NAN	0.0045360909	0	0
13.257096	0.61189973	NAN	7100.7935	NAN	0.0057977587	0	0
13.267627	0.53249997	NAN	6179.3984	NAN	0.0056320061	0	0
13.268621	0.53235406	NAN	6177.7051	NAN	0.0047889566	0	0
13.317395	0.6276955	NAN	7284.0957	NAN	0.0060925148	0	0
13.323647	0.63422185	NAN	7359.8306	NAN	0.0057180044	0	0
13.381391	0.61239511	NAN	7106.542	NAN	0.0078907898	0	0
13.382354	0.57580948	NAN	6681.9839	NAN	0.0057822233	0	0
13.394242	0.573412	NAN	6654.1626	NAN	0.0049437261	0	0
13.415057	0.59630758	NAN	6919.854	NAN	0.0073881885	0	0
13.417258	0.56591356	NAN	6567.1465	NAN	0.0035271842	0	0
13.417572	0.62140608	NAN	7211.1099	NAN	0.0073052598	0	0
13.428295	0.51500887	NAN	5976.4229	NAN	0.0049870247	0	0
13.430045	0.5817405	NAN	6750.8105	NAN	0.006371404	0	0
13.447652	0.59860581	NAN	6946.5239	NAN	0.0055657476	0	0
13.459177	0.63717759	NAN	7394.1304	NAN	0.0064147762	0	0
13.46048	0.55538821	NAN	6445.0054	NAN	0.0046551158	0	0
13.462894	0.59545946	NAN	6910.0122	NAN	0.0078785755	0	0
13.472054	0.57057869	NAN	6621.2832	NAN	0.0045537823	0	0
13.498528	0.61041337	NAN	7083.5449	NAN	0.0067996038	0	0
13.50247	0.60774392	NAN	7052.5674	NAN	0.0054611298	0	0
13.519733	0.64394438	NAN	7472.6558	NAN	0.0059182746	0	0
13.519813	0.5598684	NAN	6496.9956	NAN	0.0064457674	0	0
13.542375	0.62155944	NAN	7212.8896	NAN	0.0081450585	0	0
13.549164	0.60049862	NAN	6968.4893	NAN	0.0092933029	0	0
13.559543	0.61497307	NAN	7136.458	NAN	0.0062228353	0	0
13.567314	0.62596166	NAN	7263.9751	NAN	0.0074051302	0	0
13.573597	0.58653003	NAN	6806.3906	NAN	0.0070289085	0	0
13.578703	0.6259281	NAN	7263.5859	NAN	0.0068172868	0	0
13.587141	0.64922792	NAN	7533.9688	NAN	0.0067168009	0	0
13.657445	0.57265842	NAN	6645.4175	NAN	0.0058541298	0	0
13.722347	0.66560179	NAN	7723.979	NAN	0.0070111523	0	0
13.737793	0.64635378	NAN	7500.6157	NAN	0.0081096878	0	0
13.778934	0.65232813	NAN	7569.9448	NAN	0.0083112698	0	0
13.803418	0.66624564	NAN	7731.4507	NAN	0.010808999	0	0
13.854143	0.70161378	NAN	8141.8804	NAN	0.0078791371	0	0
13.881708	0.66149998	NAN	7676.3799	NAN	0.008288919	0	0
13.885977	0.65547544	NAN	7606.4678	NAN	0.0075206407	0	0
13.950603	0.64679533	NAN	7505.7397	NAN	0.0063045379	0	0
13.982012	0.64527267	NAN	7488.0698	NAN	0.0065642372	0	0
13.985614	0.64759254	NAN	7514.9907	NAN	0.0066304575	0	0
14.044567	0.70784461	NAN	8214.1865	NAN	0.0080320518	0	0
14.071805	0.67488241	NAN	7831.6763	NAN	0.0094982367	0	0
14.07259	0.67197371	NAN	7797.9224	NAN	0.0079292692	0	0
14.105206	0.68154687	NAN	7909.0142	NAN	0.01037412	0	0
14.107619	0.72478467	NAN	8410.7676	NAN	0.013895509	0	0
14.123675	0.68589604	NAN	7959.4839	NAN	0.0084329108	0	0
14.137582	0.65107214	NAN	7555.3701	NAN	0.006737378	0	0
14.156722	0.65977222	NAN	7656.3301	NAN	0.0075160153	0	0
14.181743	0.72118139	NAN	8368.9531	NAN	0.0085807294	0	0
14.195053	0.67904007	NAN	7879.9238	NAN	0.0091291061	0	0
14.209121	0.6834752	NAN	7931.3911	NAN	0.0071942019	0	0
14.224862	0.74168187	NAN	8606.8506	NAN	0.011299724	0	0
14.325767	0.73608577	NAN	8541.9111	NAN	0.010604478	0	0
14.330009	0.72992593	NAN	8470.4287	NAN	0.013901272	0	0
14.377998	0.72226608	NAN	8381.54	NAN	0.0087460168	0	0
14.426778	0.74701625	NAN	8668.7539	NAN	0.016281184	0	0
14.458169	0.72908592	NAN	8460.6807	NAN	0.0085682971	0	0
14.470504	0.7945869	NAN	9220.7871	NAN	0.015303859	0	0
14.483126	0.72959828	NAN	8466.627	NAN	0.012387764	0	0
14.559094	0.77814364	NAN	9029.9717	NAN	0.01347022	0	0
14.567546	0.76858836	NAN	8919.0879	NAN	0.014701278	0	0
14.5728	0.76045841	NAN	8824.7432	NAN	0.010085274	0	0
14.595843	0.74692285	NAN	8667.6699	NAN	0.011221755	0	0
14.597582	0.73119944	NAN	8485.207	NAN	0.01300044	0	0
14.631504	0.77062356	NAN	8942.7051	NAN	0.010920657	0	0
14.680738	0.77477902	NAN	8990.9268	NAN	0.015073397	0	0
14.710632	0.74946839	NAN	8697.21	NAN	0.018022362	0	0
14.794255	0.74041897	NAN	8592.1953	NAN	0.013482953	0	0
14.832876	0.76495349	NAN	8876.9062	NAN	0.010855157	0	0
14.836248	0.75464964	NAN	8757.335	NAN	0.01577417	0	0
14.864571	0.77197701	NAN	8958.4111	NAN	0.015645608	0	0
14.900653	0.78053117	NAN	9057.6777	NAN	0.016786335	0	0
14.978016	0.78327638	NAN	9089.5342	NAN	0.021306906	0	0
14.981747	0.79731297	NAN	9252.4219	NAN	0.015855033	0	0
14.998832	0.77966624	NAN	9047.6406	NAN	0.011015557	0	0
15.020452	0.81200266	NAN	9422.8887	NAN	0.018431326	0	0
15.044735	0.82883614	NAN	9618.2334	NAN	0.018721642	0	0
15.052037	0.82075471	NAN	9524.4521	NAN	0.019484248	0	0
15.055837	0.81871986	NAN	9500.8389	NAN	0.016685698	0	0
15.058075	0.83362019	NAN	9673.75	NAN	0.01606787	0	0
15.080455	0.83613819	NAN	9702.9697	NAN	0.016512826	0	0
15.099739	0.81456971	NAN	9452.6777	NAN	0.015872717	0	0
15.126225	0.84967959	NAN	9860.1113	NAN	0.02514267	0	0
15.127919	0.83966655	NAN	9743.9141	NAN	0.017862529	0	0
15.138436	0.85132533	NAN	9879.209	NAN	0.019319078	0	0
15.139977	0.84175056	NAN	9768.0986	NAN	0.019517252	0	0
15.235326	0.84614891	NAN	9819.1387	NAN	0.018223658	0	0
15.274628	0.8676312	NAN	10068.431	NAN	0.017680239	0	0
15.321015	0.8522945	NAN	9890.4561	NAN	0.018861277	0	0
15.335204	0.88789552	NAN	10303.588	NAN	0.023985939	0	0
15.337932	0.88372087	NAN	10255.144	NAN	0.020781666	0	0
15.410549	0.89009768	NAN	10329.143	NAN	0.028579075	0	0
15.414501	0.8923673	NAN	10355.48	NAN	0.022719799	0	0
15.460492	0.8934691	NAN	10368.267	NAN	0.025964202	0	0
15.495656	0.91285264	NAN	10593.203	NAN	0.022526851	0	0
15.567897	0.91231924	NAN	10587.013	NAN	0.028325843	0	0
15.604653	0.95803821	NAN	11117.56	NAN	0.029711755	0	0
15.638171	0.95166028	NAN	11043.546	NAN	0.032824479	0	0
15.648669	0.90356195	NAN	10485.389	NAN	0.029493388	0	0
15.653335	1.0039265	NAN	11650.07	NAN	0.031899657	0	0
15.66334	0.9717651	NAN	11276.853	NAN	0.034947939	0	0
15.672871	0.96042901	NAN	11145.303	NAN	0.03032646	0	0
15.684893	0.92332697	NAN	10714.752	NAN	0.024097234	0	0
15.692294	0.91824555	NAN	10655.785	NAN	0.026330113	0	0
15.702358	0.95194995	NAN	11046.908	NAN	0.030273095	0	0
15.721217	0.9555167	NAN	11088.298	NAN	0.025348429	0	0
15.736589	0.91759616	NAN	10648.249	NAN	0.025631268	0	0
15.803086	1.016482	NAN	11795.771	NAN	0.030624054	0	0
15.906809	1.0257257	NAN	11903.039	NAN	0.034643553	0	0
15.945675	1.0167837	NAN	11799.271	NAN	0.040699907	0	0
16.021236	1.0256588	NAN	11902.263	NAN	0.033964187	0	0
16.06419	1.0072089	NAN	11688.161	NAN	0.037499309	0	0
16.109329	1.0071224	NAN	11687.157	NAN	0.037954092	0	0
